Repository: RicardoS2/notes

File: Ensaio_Impacto_Charpy 1.md
---
tags:
  - pesquisa
  - ensaio-mecanico
  - impacto-charpy
  - plasticos
  - poliestireno
status: em-revisao
responsavel: Rick
norma_principal: ASTM D6110-26
---

# Ensaio de impacto Charpy em plásticos — PS e outros polímeros

> [!ABSTRACT] Resumo da pesquisa
> Esta nota reúne o planejamento do ensaio de impacto Charpy para corpos de prova plásticos entalhados, tomando como referência principal a **ASTM D6110-26**. O método estima a resistência ao impacto pela energia absorvida durante a ruptura por um pêndulo. A geometria do corpo de prova, o entalhe, o condicionamento e a capacidade do pêndulo precisam ser controlados para que os resultados possam ser comparados.
>
> **Compilação:** Rick  
> **Situação:** confirmar o tipo exato de plástico e validar as dimensões reais dos corpos de prova antes de executar o ensaio.

## 1. Objetivo

Determinar a resistência ao impacto de corpos de prova plásticos entalhados, registrando a energia absorvida quando um pêndulo provoca a ruptura em um único golpe. A ASTM D6110 expressa o resultado como energia absorvida por unidade de largura do corpo de prova, normalmente em **J/m**.

O entalhe cria uma concentração de tensões e direciona a fratura para a região prevista. Por isso, pequenas diferenças na geometria ou na fabricação do entalhe podem alterar os resultados.

## 2. Norma aplicável e materiais

A norma principal deste estudo é a [ASTM D6110-26 — Standard Test Method for Determining the Charpy Impact Resistance of Notched Specimens of Plastics](https://store.astm.org/d6110-26.html). A edição anexada foi publicada em julho de 2026 e trata de impacto Charpy em plásticos entalhados.

Se **PS** se refere a poliestireno, é necessário registrar qual variante está sendo ensaiada. O poliestireno cristal (uso geral) e o poliestireno modificado com borracha, como HIPS, não devem ser tratados como materiais idênticos. A [ASTM D4549-15(2021)](https://store.astm.org/d4549-15r21.html) fornece um sistema de classificação para poliestireno e poliestireno modificado com borracha para moldagem e extrusão; ela não substitui o método de ensaio de impacto da D6110.

Outros polímeros, como ABS, PP ou PA, podem ser incluídos na pesquisa se fizerem parte do plano experimental, mas o tipo, o grau, a composição, o fabricante e o processamento de cada material devem ser registrados. A especificação do material tem precedência quando define preparação, dimensões, condicionamento ou parâmetros específicos. Como referência complementar, consulte a [ASTM D4000-23 — classificação de materiais plásticos](https://store.astm.org/standards/d4000).

> [!NOTE] Comentário de pesquisa — Rick
> Antes dos ensaios, confirmar se PS significa poliestireno e identificar o tipo exato (por exemplo, PS de uso geral ou PS de alto impacto), o fabricante, o grau comercial, o lote e o processo de fabricação. A D6110 define o método de ensaio, mas não estabelece um único valor de impacto esperado para todos os plásticos.

## 3. Geometria do corpo de prova segundo a ASTM D6110-26

A Figura 2 da norma apresenta um corpo de prova retangular tipo viga, com entalhe fresado. As dimensões indicadas são:

| Característica | Requisito indicado na ASTM D6110-26 |
|---|---:|
| Comprimento total (C) | **124,5 a 127,0 mm** |
| Distância da extremidade à linha central do entalhe (B) | **61,0 a 63,5 mm** |
| Material remanescente sob o entalhe (A; ver também § 8.2) | **10,16 ± 0,05 mm** |
| Raio na raiz do entalhe (D) | **0,25 ± 0,05 mm** |
| Ângulo total do entalhe | **45° ± 1°** |
| Largura nominal mostrada na Figura 2 (E) | **12,70 ± 0,15 mm** |
| Faixa de largura permitida para corpos moldados (§ 7.2) | **3,00 a 12,7 mm** |
| Largura recomendada (§ 7.2.2) | **6,35 mm ou maior**, quando compatível com a especificação do material |

A bissetriz do entalhe deve ficar perpendicular à face do corpo de prova dentro de 2°. A largura a utilizar deve ser definida pela especificação do material ou acordada para o estudo, e deve ser informada junto com o resultado. As dimensões e a geometria devem ser conferidas diretamente no desenho da norma antes da fabricação.

> [!WARNING] Compatibilidade com as medidas mencionadas anteriormente
> Foram mencionadas medidas aproximadas de **5,9 cm** e **1,5 cm de profundidade**, mas ainda não está claro a qual dimensão cada valor corresponde. Se 5,9 cm for o comprimento total, ele não corresponde ao comprimento de 124,5–127,0 mm indicado na ASTM D6110-26. Se 1,5 cm for a medida do material remanescente sob o entalhe, também não corresponde aos 10,16 ± 0,05 mm prescritos. Não declarar conformidade com a ASTM D6110 até identificar cada medida e verificar o corpo de prova.

> [!TIP] Comentário de preparação — Rick
> Registrar separadamente comprimento total, largura, espessura, posição do entalhe, ângulo, raio na raiz e material remanescente abaixo do entalhe. Não registrar apenas “5,9 cm” ou “1,5 cm de profundidade” sem nomear a dimensão.

## 4. Equipamentos necessários

- **Máquina de impacto Charpy tipo pêndulo**, rígida, verificada e com proteção física contra o pêndulo e os fragmentos.
- **Pêndulo com energia adequada.** A norma prevê um pêndulo básico com energia de 2,7 ± 0,14 J. Deve ser usada capacidade suficiente para romper completamente a amostra, sem consumir mais de 85% da capacidade nominal.
- **Apoios/anvils da máquina**, com distância entre linhas de apoio de 101,6 ± 0,5 mm, conforme a configuração de referência da norma.
- **Dispositivo de usinagem do entalhe**, como fresadora ou torno adequado, com velocidade e avanço controláveis. A norma recomenda ferramenta de corte apropriada, afiada e sem rebarbas.
- **Micrômetro** para medir a largura e o material remanescente sob o entalhe; a medição da profundidade remanescente usa ponta apropriada que se ajuste ao entalhe.
- **Instrumento óptico ou comparador**, quando necessário, para inspecionar o raio e o ângulo do entalhe.
- **Instrumentos de condicionamento e registro ambiental**, para acompanhar temperatura e umidade relativa.

O percussor da máquina não deve ser confundido com o entalhe do corpo de prova: na D6110, a aresta de impacto tem ângulo de 45° ± 2° e raio de 3,17 ± 0,12 mm; já o raio na raiz do entalhe do corpo de prova é 0,25 ± 0,05 mm.

## 5. Preparação e condicionamento

1. Identificar o material, a variante do polímero, o lote, o método de fabricação e a orientação do corpo de prova.
2. Fabricar o corpo de prova com as dimensões definidas pela norma e pela especificação do material.
3. Fresar o entalhe na geometria prevista e verificar seu ângulo, raio e profundidade. A usinagem não deve aquecer ou deformar o plástico a ponto de alterar suas propriedades.
4. Inspecionar visualmente o corpo de prova. Rejeitar ou corrigir corpos torcidos, danificados, com riscos ou rebarbas relevantes, ou fora das dimensões exigidas.
5. Quando a especificação do material não estabelecer outro procedimento, a D6110 requer condicionamento por pelo menos **40 h após a execução do entalhe**, seguindo o Procedimento A da [ASTM D618-21 — condicionamento de plásticos para ensaio](https://store.astm.org/standards/d618).
6. Salvo indicação diferente na especificação do material, realizar o ensaio na atmosfera laboratorial de **23 ± 2 °C** e **50 ± 10% de umidade relativa**.

A forma de moldagem ou usinagem, o estado do entalhe, a largura sob o entalhe, o tempo entre entalhe e ensaio, e as condições ambientais podem influenciar significativamente o resultado.

## 6. Procedimento resumido do ensaio

1. **Verificar a máquina:** conferir alinhamento, apoios, funcionamento do indicador, proteção e estado de calibração. Determinar ou confirmar as correções de atrito e resistência do ar do pêndulo, exceto quando o sistema eletrônico as aplicar automaticamente.
2. **Selecionar o pêndulo:** escolher a menor capacidade adequada que rompa completamente os corpos de prova e mantenha a energia absorvida dentro do limite de 85% da capacidade nominal.
3. **Medir cada corpo de prova:** registrar a largura e o material remanescente sob o entalhe. A D6110 indica resolução de registro de 0,025 mm para essas medições.
4. **Posicionar a amostra:** apoiar o corpo de prova horizontalmente, centralizado entre os apoios, com o entalhe no lado oposto à face atingida pelo percussor.
5. **Executar o impacto:** elevar e liberar o pêndulo seguindo o manual do equipamento, mantendo todas as pessoas fora da zona de movimento e de projeção dos fragmentos.
6. **Registrar a energia indicada** e observar se a ruptura foi completa. Corpos que não se rompam completamente não são considerados resultados válidos segundo o procedimento padrão da D6110.
7. **Repetir para a série:** realizar pelo menos **cinco determinações**; a norma recomenda **dez ou mais** para estimar a resistência média do material.
8. **Calcular os resultados:** corrigir a energia indicada pelas perdas de atrito e resistência do ar, quando aplicável; depois calcular a resistência ao impacto de cada corpo de prova.

## 7. Cálculo e apresentação dos resultados

A norma estabelece os seguintes passos gerais:

- **Energia líquida de ruptura:** energia indicada menos a correção de energia devida ao atrito e à resistência do ar do pêndulo.
- **Resistência ao impacto de cada corpo de prova:** energia líquida de ruptura dividida pela largura medida do corpo de prova.
- **Resultado do grupo:** média dos valores individuais válidos e desvio-padrão do conjunto.

A unidade principal de resistência ao impacto definida pela D6110 é **J/m**. A norma permite também relatar valores em kJ/m² como opção, seguindo o procedimento correspondente. Informar a largura usada no cálculo e não incluir na média amostras que não tenham rompido completamente.

## 8. Dados que devem constar no caderno de pesquisa

- Identificação do material, variante (por exemplo, PS de uso geral ou PS de alto impacto), fabricante, grau comercial e lote.
- Processo de fabricação e histórico de processamento, quando conhecido.
- Norma e edição empregadas: ASTM D6110-26.
- Identificação de cada corpo de prova.
- Comprimento, largura, espessura e medidas do entalhe, incluindo o material remanescente sob o entalhe.
- Horas de condicionamento, temperatura e umidade relativa.
- Identificação da máquina, capacidade nominal do pêndulo e distância entre apoios.
- Energia indicada, correção aplicada, energia líquida e resistência ao impacto individual.
- Ocorrência de ruptura completa/incompleta e observações sobre a superfície de fratura.
- Número de corpos de prova válidos, média e desvio-padrão.
- Desvios em relação à norma ou dificuldades encontradas.

## 9. Comentários e limitações da pesquisa

> [!NOTE] Comentário 1 — Método versus especificação do material
> A ASTM D6110 descreve o método de ensaio. Os requisitos da especificação específica do material prevalecem quando estabelecem preparação, dimensões, condicionamento ou parâmetros diferentes. Para poliestireno, consultar também a classificação apropriada, como a ASTM D4549-15(2021), e os dados técnicos do fabricante.

> [!NOTE] Comentário 2 — Comparação entre materiais
> Só comparar diretamente grupos ensaiados com geometria, entalhe, largura, condicionamento, temperatura, máquina e critérios de ruptura equivalentes. Um resultado maior em uma condição não garante a mesma relação em outras condições. Registrar se o material rompeu de forma frágil ou dúctil.

> [!WARNING] Comentário 3 — ISO 179
> A D6110 alerta que sua semelhança com a ISO 179 é apenas no título; o conteúdo técnico é significativamente diferente. Não tratar resultados obtidos por ASTM D6110 como automaticamente equivalentes aos obtidos pela ISO 179.

> [!INFO] Comentário 4 — Corpos fora da geometria padrão
> Se o corpo de prova disponível não puder ser preparado para atender à geometria prevista, o ensaio ainda pode ter utilidade exploratória interna, desde que as dimensões reais sejam registradas. Nesse caso, descrever o procedimento como adaptado/não conforme à geometria padrão e não apresentar o resultado como plenamente conforme à ASTM D6110-26.

## 10. Referências e hiperlinks

1. [ASTM International — D6110-26: impacto Charpy em plásticos entalhados](https://store.astm.org/d6110-26.html).
2. [ASTM International — D618-21: condicionamento de plásticos para ensaio](https://store.astm.org/standards/d618).
3. [ASTM International — D5947-24: dimensões físicas de corpos de prova plásticos](https://store.astm.org/d5947-24.html).
4. [ASTM International — D4549-15(2021): classificação de poliestireno e poliestireno modificado com borracha](https://store.astm.org/d4549-15r21.html).
5. [ASTM International — D4000-23: sistema de classificação de materiais plásticos](https://store.astm.org/standards/d4000).

> [!WARNING] Nota de uso
> Esta nota é um resumo de pesquisa e planejamento; não substitui o texto integral da norma. Antes do ensaio definitivo, confirmar a identificação do material, validar as dimensões do corpo de prova, consultar a especificação do polímero e seguir o procedimento do laboratório.

## Resumo por Rick

- **Norma principal:** ASTM D6110-26, adequada ao ensaio Charpy de corpos de prova plásticos entalhados.
- **Material:** confirmar o tipo exato de PS e registrar fabricante, grau e lote; outros polímeros só devem ser incluídos se fizerem parte do plano experimental.
- **Geometria de referência:** comprimento total de 124,5–127,0 mm; material remanescente sob o entalhe de 10,16 ± 0,05 mm; entalhe de 45° ± 1° com raio de 0,25 ± 0,05 mm; largura entre 3,0 e 12,7 mm, sendo recomendável 6,35 mm ou mais quando aplicável.
- **Condicionamento:** em ausência de requisito específico do material, pelo menos 40 h após o entalhe segundo a ASTM D618, em atmosfera de 23 ± 2 °C e 50 ± 10% UR.
- **Amostragem:** no mínimo cinco corpos de prova; preferencialmente dez ou mais. Considerar somente rupturas completas nos resultados padrão.
- **Medida pendente:** esclarecer a que se referem os valores previamente citados de 5,9 cm e 1,5 cm. Se forem comprimento total e material remanescente sob o entalhe, respectivamente, não correspondem à geometria padrão da ASTM D6110-26.
- **Próxima ação:** verificar e medir os corpos de prova reais antes de usinar ou ensaiar; registrar qualquer adaptação no relatório.

File: Ensaio_Impacto_Charpy.md
---
tags:
  - pesquisa
  - ensaio-mecanico
  - impacto-charpy
status: rascunho
---

# Ensaio de impacto Charpy

## Objetivo

Determinar a energia absorvida por um corpo de prova durante uma fratura provocada por impacto de pêndulo, sob condições definidas de geometria, entalhe, temperatura e posicionamento. O resultado permite comparar o comportamento ao impacto entre corpos de prova do mesmo material e preparados nas mesmas condições.

## Norma ASTM aplicável

A norma correta depende do material ensaiado:

- **Metal:** utilizar como referência a [ASTM E23-25 — Standard Test Methods for Notched Bar Impact Testing of Metallic Materials](https://store.astm.org/standards/e23). Ela abrange o ensaio Charpy e o ensaio Izod em materiais metálicos, incluindo requisitos para corpos de prova, equipamento, procedimento e relatório.
- **Plástico:** utilizar a [ASTM D6110-26 — Standard Test Method for Determining the Charpy Impact Resistance of Notched Specimens of Plastics](https://store.astm.org/d6110-26.html). Essa norma é específica para a resistência ao impacto Charpy de corpos de prova entalhados de plásticos.

**Decisão pendente:** como o material da amostra não foi informado, ainda não é possível selecionar definitivamente uma dessas normas. Não se deve aplicar a ASTM E23 automaticamente a polímeros, compósitos ou outros materiais não metálicos.

## Corpo de prova e compatibilidade das dimensões

As dimensões informadas preliminarmente foram aproximadamente **5,9 cm** e **1,5 cm de profundidade**. É necessário confirmar o que cada medida representa: comprimento total, largura, espessura ou profundidade do entalhe.

Para o corpo de prova metálico Charpy V padrão descrito na ASTM E23, a geometria nominal mais comum é:

| Característica | Dimensão nominal de referência |
|---|---:|
| Comprimento | 55 mm |
| Seção transversal | 10 × 10 mm |
| Entalhe | V, centralizado |
| Ângulo do entalhe V | 45° |
| Profundidade do entalhe V | 2 mm |
| Raio na raiz do entalhe | 0,25 mm |

As dimensões acima são uma referência para o corpo de prova metálico Charpy V padrão; devem ser conferidas na edição aplicável da norma e na especificação do material. Existem configurações subdimensionadas e outros tipos de entalhe, mas não são automaticamente intercambiáveis.

**Atenção às medidas da amostra:** se **59 mm** for o comprimento final, ele não corresponde ao comprimento nominal de 55 mm do corpo de prova padrão. Se **15 mm** for a profundidade do entalhe, também não corresponde ao entalhe V padrão de 2 mm; se for a espessura, difere da seção padrão de 10 × 10 mm. Portanto, não se deve relatar o resultado como conforme à geometria padrão da ASTM E23 sem verificar e adequar as dimensões. Consulte também o guia de dimensões da [ZwickRoell sobre ASTM E23](https://www.zwickroell.com/pt/setores-da-industria/metal/normas-para-metais/ensaio-de-impacto-charpy-astm-e23/).

Para plásticos, não reutilize as dimensões metálicas da tabela. A ASTM D6110 tem geometria e requisitos próprios; confirme o desenho do corpo de prova na norma completa e verifique se a especificação do plástico estabelece requisitos adicionais.

## Equipamentos e materiais

- Máquina de impacto Charpy do tipo pêndulo, com energia adequada à resistência esperada do material.
- Apoios e percussor compatíveis com a geometria especificada.
- Dispositivo de usinagem do entalhe, quando aplicável, capaz de produzir a geometria e o acabamento requeridos.
- Paquímetro e micrômetro para conferir as dimensões do corpo de prova.
- Dispositivo para controlar e verificar a temperatura, caso o ensaio exija condicionamento térmico.
- Proteção física da máquina e equipamentos de proteção definidos pelo laboratório.

A máquina deve estar verificada e em condições de uso conforme a norma aplicável e os procedimentos do laboratório. A capacidade do pêndulo não pode ser inadequada para a energia absorvida pelo material.

## Procedimento resumido

1. **Identificar o material.** Registrar composição ou identificação, processo de fabricação, orientação de retirada da amostra e condição do material, quando conhecidos.
2. **Selecionar a norma e a geometria.** Confirmar a norma ASTM apropriada ao material antes de cortar ou usinar os corpos de prova.
3. **Preparar e medir os corpos de prova.** Usinar o entalhe conforme a norma aplicável e registrar comprimento, seção transversal, dimensões remanescentes sob o entalhe e acabamento relevante.
4. **Condicionar a amostra.** Manter temperatura e ambiente conforme a especificação do material ou o plano de ensaio. Registrar a temperatura real de ensaio.
5. **Verificar a máquina.** Conferir o estado do equipamento, os apoios, o percussor, a leitura inicial e as verificações exigidas pelo procedimento do laboratório.
6. **Posicionar o corpo de prova.** Apoiar a amostra na configuração Charpy prescrita, centralizando-a. Na configuração usual com entalhe V, o entalhe fica do lado oposto ao impacto do percussor. Confirmar a orientação na norma específica antes do ensaio.
7. **Executar o impacto.** Liberar o pêndulo conforme as instruções da máquina, sem permanecer na trajetória do pêndulo ou dos fragmentos.
8. **Registrar o resultado.** Anotar a energia indicada, se a amostra rompeu completamente, o aspecto da fratura e qualquer ocorrência anormal. Repetir para o número de corpos de prova definido pela especificação do material ou pelo plano de pesquisa.
9. **Tratar os dados.** Apresentar os resultados individuais e, quando houver réplicas suficientes, as estatísticas definidas no plano de análise. Não misturar resultados de geometrias, entalhes, temperaturas ou orientações diferentes como se fossem diretamente equivalentes.

## Dados a registrar

- Identificação do material e do lote.
- Norma e edição utilizadas.
- Identificação de cada corpo de prova.
- Comprimento, largura, espessura e dimensões do entalhe.
- Orientação do corpo de prova e método de fabricação.
- Temperatura de condicionamento e de ensaio.
- Identificação da máquina e energia nominal do pêndulo.
- Energia absorvida por corpo de prova e unidade reportada.
- Tipo de fratura, ruptura completa ou incompleta e anomalias observadas.
- Número de ensaios, valores individuais e método de cálculo de média e dispersão, quando aplicável.

## Interpretação dos resultados

Para metais ensaiados pela ASTM E23, registrar principalmente a energia absorvida em joules (J), além das condições de ensaio e da geometria utilizada. A energia não deve ser comparada sem ressalvas com resultados obtidos usando outro tamanho de corpo de prova, outro entalhe ou outra temperatura.

Para plásticos ensaiados pela ASTM D6110, seguir a forma de cálculo e de apresentação definida pela norma, que considera a energia de impacto em relação à largura especificada do corpo de prova. Não comparar diretamente esse resultado com o valor de Charpy de metais.

O ensaio Charpy é comparativo e dependente das condições de execução. Ele não substitui, isoladamente, uma avaliação completa da tenacidade à fratura ou do desempenho do material em serviço.

## Segurança

- Manter instalada a proteção da máquina durante o ensaio.
- Não entrar na zona de oscilação do pêndulo nem tentar recolher fragmentos enquanto a máquina estiver em movimento.
- Usar os equipamentos de proteção indicados pelo laboratório.
- Seguir as instruções do fabricante e o procedimento local de operação.

## Referências e links úteis

1. [ASTM International — ASTM E23, ensaio de impacto em materiais metálicos](https://store.astm.org/standards/e23).
2. [ASTM International — ASTM D6110-26, impacto Charpy em plásticos](https://store.astm.org/d6110-26.html).
3. [ZwickRoell — Ensaio de impacto Charpy e Izod conforme ASTM E23, com dimensões de referência](https://www.zwickroell.com/pt/setores-da-industria/metal/normas-para-metais/ensaio-de-impacto-charpy-astm-e23/).
4. [ASTM International — catálogo de normas](https://www.astm.org/).

> [!WARNING] Limite desta nota
> Este arquivo é um resumo de planejamento, não substitui o texto integral da norma ASTM. Antes do ensaio definitivo, confirmar o material, consultar a edição aplicável e validar as dimensões do corpo de prova com o laboratório responsável.

File: Registro_ASTM_D5628-24.md
---
tipo: norma
instituicao: "ASTM International"
codigo: "ASTM D5628-24"
edicao: "D5628-24"
ano: 2024
status-verificacao: "Ativa — verificada em 2026-10-27"
url-oficial: "https://store.astm.org/d5628-24.html"
data-consulta: "2026-10-27"
tags:
  - norma
  - procedimentos
  - ensaio-impacto
  - plastico
  - dardo-em-queda
---

# ASTM D5628-24 — Resistência ao impacto de plásticos rígidos planos por dardo em queda livre

> [!info] Identificação da norma
> - **Instituição emissora:** ASTM International
> - **Código completo:** ASTM D5628-24
> - **Título original:** *Standard Test Method for Impact Resistance of Flat, Rigid Plastic Specimens by Means of a Falling Dart (Tup or Falling Mass)*
> - **Edição e ano:** D5628-24, publicada em setembro de 2024
> - **Status:** Ativa no catálogo oficial consultado em 27/10/2026. A edição anterior listada é a D5628-18.
> - **Fonte oficial:** [ASTM International — D5628-24](https://store.astm.org/d5628-24.html)
> - **Data da consulta:** 2026-10-27

## 1. Objetivo e escopo

A ASTM D5628 estabelece um método para determinar a energia associada à falha por impacto de corpos de prova planos de plástico rígido, atingidos por um dardo ( *tup* ) que cai livremente. O resultado principal é a **energia média de falha** (*mean-failure energy*): a energia estimada para produzir falha em 50% dos corpos de prova submetidos ao procedimento.

O método permite duas configurações experimentais:

- manter a massa do dardo constante e variar a altura de queda; ou
- manter a altura constante e variar a massa do dardo.

A determinação é feita com vários corpos de prova, normalmente usando o método de escada *up-and-down* (Bruceton), concentrando os ensaios próximo da condição em que ocorrem falhas e não falhas. A norma **não descreve o ensaio Charpy com pêndulo**; trata de impacto por dardo/massa em queda livre.

## 2. Aplicabilidade à pesquisa

A norma é pertinente se o projeto pretende medir a resistência ao impacto de amostras planas e rígidas de **poliestireno (PS)** por meio de um dardo que cai verticalmente. A adequação final depende da forma real do corpo de prova, da espessura, do modo de falha pretendido e da geometria disponível no equipamento.

### Avaliação preliminar do corpo de prova informado

Considerando, como hipótese a confirmar, um corpo de prova quadrado de aproximadamente **59 × 59 mm e 15 mm de espessura**:

- As dimensões mínimas quadradas da Tabela 2 da D5628-24 são: FA = 89 × 89 mm; FB = 51 × 51 mm; FC = 140 × 140 mm; FD = 89 × 89 mm; FE = 58 × 58 mm.
- Portanto, a amostra de 59 × 59 mm atende ao **tamanho mínimo em planta da geometria FB** e também supera por pouco o mínimo em planta da FE. Ela não alcança o tamanho mínimo das geometrias FA, FC ou FD.
- A geometria FE só é tecnicamente equivalente à ISO 6603-1 quando também são usadas as condições de ensaio e o procedimento estatístico definidos para essa equivalência. Para conformidade com a ISO 6603-1, a D5628-24 indica corpo de prova de 60 ± 2 mm de lado (ou diâmetro) e **2 ± 0,1 mm de espessura**. Logo, uma amostra com 15 mm de espessura não satisfaz essa condição de equivalência.
- A geometria FB usa um percussor cônico de 12,7 mm e um anel de apoio com abertura interna de 38,1 mm. A norma descreve essa geometria como capaz de produzir maior concentração de tensão, sendo às vezes útil para corpos de prova espessos ou resistentes que não falham com FA. Isso torna FB uma **candidata para avaliação**, não uma escolPha automática: o tipo de falha desejado e o uso final devem orientar a seleção.

> [!warning] Limite da conclusão
> As dimensões informadas não bastam para declarar que o ensaio está conforme a ASTM D5628-24. Antes do teste, confirme as dimensões medidas, a espessura real, a formulação do PS (por exemplo, GPPS ou HIPS), o equipamento e a geometria de percussor/apoio escolhida. Se o objetivo do experimento for Charpy com pêndulo, esta não é a norma correspondente.

## 3. Requisitos relevantes

| Cláusula / referência | Requisito resumido | Aplicação no projeto | Evidência a guardar |
|---|---|---|---|
| § 1 e § 4 | Determinar energia de falha de amostras planas de plástico rígido impactadas por dardo em queda livre; estimar a energia de falha média. | Define o método de impacto a usar quando o equipamento for de queda livre, não pêndulo Charpy. | Plano de ensaio e identificação do método. |
| § 5.7–5.9 | A geometria deve ser selecionada considerando o uso final; especificações do material prevalecem sobre os parâmetros genéricos da D5628. | Verificar se há especificação própria para o PS e justificar a geometria adotada. | Especificação do material e justificativa da seleção. |
| § 6.1 | Os resultados dependem da geometria do dardo e do suporte; resultados de procedimentos/geometrias diferentes geralmente não são comparáveis diretamente. | Usar a mesma geometria e as mesmas condições em todas as amostras comparadas. | Código de geometria, diâmetro/forma do percussor e suporte. |
| § 7 e Tabela 1 | O equipamento deve posicionar e liberar o dardo de forma reproduzível; o percussor e o anel de apoio variam conforme FA–FE. | Confirmar o conjunto de percussor, apoio, fixação e liberação disponível. | Identificação do equipamento e inspeção do conjunto. |
| § 10 e Tabela 2 | Define dimensões mínimas em planta por geometria. A espessura de uma mesma amostra não deve variar mais de 5% em relação à média, salvo a ressalva para peças obtidas de componentes. | Conferir se o corpo de prova de cerca de 59 × 59 mm atende à geometria selecionada e registrar a espessura. | Medições individuais, média e faixa de espessura. |
| § 8 e § 12 | Exige cuidados contra o retorno do dardo; o corpo de prova deve receber um único impacto válido e ser examinado após o ensaio. | Usar proteção e contenção contra ricochete; evitar segundo impacto no mesmo corpo de prova. | Checklist de segurança e registro de cada impacto. |
| § 11 | Condicionar conforme a ASTM D618, Procedimento A, quando aplicável, salvo indicação diferente da especificação do material ou acordo pertinente. Ensaiar nas condições de temperatura/umidade de condicionamento. | Definir e documentar o condicionamento antes de comparar resultados. | Registro de temperatura, umidade, tempo e procedimento de condicionamento. |
| § 12.7 e § 12.11–12.14 | Como posição inicial padrão, o percussor fica a 0,660 ± 0,008 m da superfície; o procedimento *up-and-down* altera uma única variável por incremento, de acordo com falha/não falha. | Ajustar a altura inicial e a sequência de massa/altura segundo a norma e o equipamento. | Planilha com ordem do teste, altura, massa e classificação de cada corpo de prova. |
| § 10.3 | Quando a massa média de falha aproximada é conhecida, 20 corpos de prova normalmente fornecem resultados suficientemente precisos; se for desconhecida, são usados pelo menos seis corpos de prova adicionais para determinar o ponto inicial adequado. | Planejar quantidade de amostras conforme a informação inicial disponível. | Número de corpos de prova e justificativa amostral. |
| § 13–14 | Calcula-se a energia média de falha a partir da massa e altura pertinentes e reportam-se a geometria, o procedimento, espessura, quantidade de amostras e tipos de falha. | Padronizar os cálculos e o relatório da pesquisa. | Dados brutos, cálculo da energia e relatório final. |

### Geometrias previstas na ASTM D5628-24

| Geometria | Percussor (*tup*) | Abertura interna do apoio | Dimensão mínima quadrada do corpo de prova |
|---|---|---:|---:|
| FA | Cabeça hemisférica de 15,86 mm | 76,0 mm | 89 × 89 mm |
| FB | Cabeça cônica de 12,7 mm, ângulo incluído de 50° | 38,1 mm | 51 × 51 mm |
| FC | Cabeça hemisférica de 38,1 mm | 127,0 mm | 140 × 140 mm |
| FD | Cabeça hemisférica de 12,70 mm | 76,0 mm | 89 × 89 mm |
| FE | Cabeça hemisférica de 20,0 mm | 40,0 mm | 58 × 58 mm |

> [!note] Interpretação da tabela
> As dimensões são os mínimos indicados pela norma, não uma autorização para combinar livremente componentes de geometrias diferentes. Percussor, suporte e condições precisam formar um conjunto coerente com a geometria escolhida.

## 4. Procedimentos necessários

1. **Confirmar material e dimensões.** Registrar identificação do PS, processo de fabricação, dimensões reais e acabamento das superfícies. Medir a espessura na região de impacto e verificar a uniformidade da amostra.
2. **Selecionar e documentar a geometria.** Comparar a amostra com a Tabela 2. Para 59 × 59 mm, a geometria FB é uma possibilidade dimensional; confirmar que o percussor cônico e o apoio correspondente estão disponíveis e que o modo de falha é adequado ao objetivo. Não declarar equivalência com ISO 6603-1 para a amostra de 15 mm de espessura.
3. **Definir o plano de amostragem.** Se a energia média de falha aproximada já for conhecida, planejar normalmente 20 amostras; se não for conhecida, prever corpos de prova adicionais para localizar o início da sequência. A norma específica do material ou o protocolo de pesquisa pode exigir outra quantidade.
4. **Condicionar as amostras.** Seguir a ASTM D618-21, Procedimento A, salvo exigência diferente da especificação do material ou do plano de pesquisa. Registrar as condições realmente aplicadas, sem presumir tempo de condicionamento não documentado.
5. **Preparar o equipamento.** Instalar a geometria definida, verificar a fixação, o alinhamento, o sistema de liberação e a contenção contra ricochete. Definir a variável de ensaio: massa constante com altura variável ou altura constante com massa variável.
6. **Executar os impactos.** A posição inicial padrão indicada pela D5628-24 é 0,660 ± 0,008 m entre o percussor e a superfície da amostra, podendo ser ajustada conforme a norma/procedimento aplicável quando necessário. Centrar o impacto, testar cada corpo de prova apenas uma vez e impedir que o dardo atinja novamente a amostra após ricochetear.
7. **Classificar a resposta.** Examinar cada amostra após o impacto. A presença de trinca ou divisão visível é falha segundo a definição padrão; deformação permanente isolada não é, por si só, falha. Registrar também o tipo e a extensão da deformação.
8. **Aplicar o método *up-and-down*.** Se houver falha, reduzir um incremento de massa ou altura; se não houver falha, aumentar um incremento da variável escolhida. Manter a sequência e os incrementos documentados.
9. **Calcular e relatar.** Calcular a massa média de falha ou a altura média de falha, conforme a configuração. A energia média de falha é obtida a partir do produto da massa pela altura e pelo fator gravitacional. Para massa em kg e altura em mm, a D5628-24 fornece o fator de conversão `9,80665 × 10⁻³` para obter joules. Informar geometria, equipamento, massa/altura, espessura, número de amostras e tipos de falha.

## 5. Evidências de conformidade

- [ ] Cópia controlada ou referência à edição usada: ASTM D5628-24.
- [ ] Identificação do polímero, formulação quando conhecida, fabricação e histórico das amostras.
- [ ] Registro das dimensões reais e da espessura individual/média.
- [ ] Justificativa da geometria escolhida e confirmação de que percussor e apoio correspondem a ela.
- [ ] Registro de temperatura, umidade, tempo e procedimento de condicionamento.
- [ ] Registro por amostra: massa total do dardo, altura de queda, falha/não falha, tipo de falha e observações.
- [ ] Verificação de segurança do equipamento, proteção e contenção de ricochete.
- [ ] Planilha de cálculo da energia média de falha e relatório com todos os campos requeridos pela norma.

## 6. Pontos pendentes

- Confirmar se as dimensões finais são aproximadamente **59 × 59 × 15 mm** e medir várias amostras para verificar variação de espessura.
- Confirmar o tipo de poliestireno (por exemplo, PS de uso geral — GPPS — ou PS de alto impacto — HIPS), pois a formulação pode alterar o comportamento à fratura.
- Confirmar se a máquina é realmente de **dardo em queda livre**. Caso seja um pêndulo, revisar a escolha da norma: a D5628 não é o método Charpy.
- Validar a geometria FB como candidata para a amostra espessa e pequena; registrar a justificativa e o modo de falha esperado antes dos testes definitivos.
- Verificar se existe especificação ASTM própria para o material/produto que altere preparação, dimensões ou condicionamento.
- Definir quantidade final de corpos de prova, altura/massa inicial, incrementos e critérios de classificação de falha.
- Não declarar conformidade com ISO 6603-1 para corpos de prova de 15 mm de espessura usando a configuração FE; a condição indicada para essa equivalência inclui espessura de 2 ± 0,1 mm.

## 7. Fonte e referências

- **Norma principal:** [ASTM D5628-24 — página oficial da ASTM International](https://store.astm.org/d5628-24.html)
- **PDF de referência enviado para esta pesquisa:** `assets/pdfs/ASTM_D5628-24.pdf`
- **Condicionamento de plásticos:** [ASTM D618-21 — Standard Practice for Conditioning Plastics for Testing](https://store.astm.org/standards/d618)
- **Medição de dimensões de corpos de prova plásticos sólidos:** [ASTM D5947-24 — Standard Test Methods for Physical Dimensions of Solid Plastics Specimens](https://store.astm.org/d5947-24.html)
- **Método relacionado para filmes plásticos (não substituir automaticamente a D5628):** [ASTM D1709 — Impact Resistance of Plastic Film by the Free-Falling Dart Method](https://store.astm.org/standards/d1709)
- **Data da consulta às fontes online:** 2026-10-27
- **Notas relacionadas:** [[Objetivos da Pesquisa]]

> [!source] Base das informações
> Os detalhes de geometria, dimensões mínimas, sequência de ensaio, condicionamento e cálculo foram resumidos do PDF ASTM D5628-24 fornecido na conversa. O status da edição foi verificado na página oficial da ASTM. A seleção final da geometria permanece condicionada à confirmação das amostras e do equipamento.

## 8. Histórico de revisão

| Data | Responsável | Alteração |
|---|---|---|
| 2026-10-27 | Rick | Registro inicial; pesquisa do status da edição, resumo dos requisitos e análise preliminar da compatibilidade dimensional das amostras. |

## Resumo por Rick

> [!summary] Resumo por Rick
> A **ASTM D5628-24** é a edição ativa encontrada no catálogo da ASTM para avaliar o impacto de plásticos rígidos planos por **dardo em queda livre**. Ela não é a norma de Charpy com pêndulo. O método determina a energia que produz falha em aproximadamente 50% das amostras e permite manter a massa constante variando a altura, ou manter a altura constante variando a massa.
>
> Para uma amostra estimada em **59 × 59 × 15 mm**, a dimensão em planta atende ao mínimo da geometria **FB (51 × 51 mm)**; a FE tem mínimo de 58 × 58 mm, mas a equivalência com ISO 6603-1 requer espessura de 2 ± 0,1 mm, portanto não se aplica à amostra de 15 mm. FB é apenas uma candidata: deve-se confirmar o tipo de PS, o equipamento, o percussor/apoio correspondente e o modo de falha pretendido antes de iniciar a série de ensaios.
